Repository: KoichiYatsuzuka/Figs_alphaMnO2_OER_Tafel_sleope

# Figs_alphaMnO2_OER_Tafel_sleope
Figures and analyses of "A Non-Rate-Determining Redox Process Dictates the Oxygen Evolution Tafel Slope of MnO2"

File: Figure_codes/Fig_3-5/rawdata_trumpetplot_data/after 10th/20221101_1-115_003_TrumpetPlot_ParaChange_from10_every3_12_CV_C01_21.csv (part 1 of 4)
mode,ox/red,error,control changes,counter inc.,time/s,control/V,Ewe/V,<I>/mA,cycle number,(Q-Qo)/C,I Range,P/W,log(|I|),Tafel slope mV/dec,alpha_eff,dI/d(E-IR),E-IR/V,
2,1,0,1,0,4.256925996764516E+004,2.4406487E-005,-2.8714890E-004,1.548402404785156E+001,2.200000000000000E+001,0.0000000E+000,10,-4.4462204E-006,-1.8101161628606306, , , ,-0.0002871489,
2,1,0,1,0,4.256926106764522E+004,8.0402009E-004,3.6924283E-004,1.592030539860329E+001,2.200000000000000E+001,1.7474214E-005,10,5.8784585E-006,-1.7980486054641767, , , ,0.00036924283,
2,1,0,1,0,4.256926306764525E+004,2.0025722E-003,1.5738645E-003,1.642524171662001E+001,2.200000000000000E+001,4.9876067E-005,10,2.5851105E-005,-1.7844882305705057, , , ,0.0015738645,
2,1,0,1,0,4.256926506764529E+004,3.2011240E-003,2.8474128E-003,1.685523756034672E+001,2.200000000000000E+001,8.3202583E-005,10,4.7993821E-005,-1.7732651220857183, , , ,0.0028474128,
2,1,0,1,0,4.256926706764521E+004,4.4079991E-003,4.0658196E-003,1.721812602587872E+001,2.200000000000000E+001,1.1731079E-004,10,7.0005794E-005,-1.764014117743425, , , ,0.0040658196,
2,1,0,1,0,4.256926906764522E+004,5.6065507E-003,5.2460525E-003,1.754314050492311E+001,2.200000000000000E+001,1.5211022E-004,10,9.2032235E-005,-1.7558926582977539,0.13834180032468174,0.4264799204689382,287.56087876314155,0.0052460525,
2,1,0,1,0,4.256927106764540E+004,6.8051033E-003,6.4591570E-003,1.785497117828993E+001,2.200000000000000E+001,1.8754086E-004,10,1.1532806E-004,-1.7482408465140302,0.1552981597899359,0.3799143536523959,261.90460182225627,0.006459157,
2,1,0,1,0,4.256927306764529E+004,8.0036549E-003,7.6478729E-003,1.814468514526055E+001,2.200000000000000E+001,2.2357261E-004,10,1.3876824E-004,-1.7412505634712683,0.16856321355691578,0.3500170574291911,246.0149991834814,0.0076478729,
2,1,0,1,0,4.256927506764536E+004,9.2022065E-003,8.8482527E-003,1.843280626129774E+001,2.200000000000000E+001,2.6018196E-004,10,1.6309813E-004,-1.7344085415568773,0.18079795802948384,0.3263311192396238,233.25934657620803,0.0088482527,
2,1,0,1,0,4.256927706764525E+004,1.0400758E-002,1.0065599E-002,1.870859809964890E+001,2.200000000000000E+001,2.9735226E-004,10,1.8831325E-004,-1.7279587544773953,0.19162093279399028,0.3078995553342301,223.46495331322956,0.010065599,
2,1,0,1,0,4.256927906764532E+004,1.1599311E-002,1.1267040E-002,1.896392898634076E+001,2.200000000000000E+001,3.3505275E-004,10,2.1366734E-004,-1.7220716796396287,0.2008956388488906,0.2936848223190078,216.27075257437988,0.01126704,
2,1,0,1,0,4.256928106764532E+004,1.2803412E-002,1.2443030E-002,1.921590331796972E+001,2.200000000000000E+001,3.7325936E-004,10,2.3910406E-004,-1.7163391950253635,0.21253211414296191,0.27760510564682495,207.1973648884926,0.01244303,
2,1,0,1,0,4.256928306764527E+004,1.4007512E-002,1.3669920E-002,1.945837220963502E+001,2.200000000000000E+001,4.1195820E-004,10,2.6599440E-004,-1.710893493458311,0.22447961580763798,0.26283010057607425,198.69665786464188,0.01366992,
2,1,0,1,0,4.256928506764528E+004,1.5206064E-002,1.4860758E-002,1.969169022060106E+001,2.200000000000000E+001,4.5112960E-004,10,2.9263343E-004,-1.705717004939795,0.23527348763401418,0.2507719870747995,191.97521116934735,0.014860758,
2,1,0,1,0,4.256928706764546E+004,1.6404616E-002,1.6012359E-002,1.992104936432500E+001,2.200000000000000E+001,4.9076829E-004,10,3.1898302E-004,-1.700687788345427,0.24154228214042966,0.2442636522151353,189.25888481182918,0.016012359,
2,1,0,1,0,4.256928906764535E+004,1.7603168E-002,1.7274242E-002,2.013924345622456E+001,2.200000000000000E+001,5.3084962E-004,10,3.4789016E-004,-1.6959568480305762,0.25351789212394177,0.23272519152674095,182.36295186609408,0.017274242,
2,1,0,1,0,4.256929106764530E+004,1.8801719E-002,1.8449174E-002,2.034047723602919E+001,2.200000000000000E+001,5.7135004E-004,10,3.7526502E-004,-1.6916388617110811,0.26242005329359985,0.22483037885062018,178.11795729469804,0.018449174,
2,1,0,1,0,4.256929306764528E+004,2.0000271E-002,1.9665459E-002,2.055153325034507E+001,2.200000000000000E+001,6.1226333E-004,10,4.0415535E-004,-1.6871557719716346,0.273065231258438,0.21606558890011315,172.94152813366378,0.019665459,
2,1,0,1,0,4.256929506764538E+004,2.1209920E-002,2.0810697E-002,2.077015086718737E+001,2.200000000000000E+001,6.5360562E-004,10,4.3224133E-004,-1.6825603488886365,0.286580398729831,0.2058759086856505,166.44297977563926,0.020810697,
2,1,0,1,0,4.256929706764536E+004,2.2408474E-002,2.2041829E-002,2.096636863797903E+001,2.200000000000000E+001,6.9536187E-004,10,4.6213710E-004,-1.6784767825558433,0.29356424505799084,0.20097815382232637,164.03397959781458,0.022041829,
2,1,0,1,0,4.256929906764545E+004,2.3607025E-002,2.3250695E-002,2.116488028193513E+001,2.200000000000000E+001,7.3751318E-004,10,4.9209816E-004,-1.67438418374759,0.30084520182479013,0.1961141465515582,161.54494612593743,0.023250695,
2,1,0,1,0,4.256930106764531E+004,2.4805581E-002,2.4444712E-002,2.134915387092380E+001,2.200000000000000E+001,7.8004738E-004,10,5.2187394E-004,-1.6706193326516323,0.3077741041900716,0.19169903899245352,159.4059772295093,0.024444712,
2,1,0,1,0,4.256930306764541E+004,2.6004128E-002,2.5684327E-002,2.153088053853963E+001,2.200000000000000E+001,8.2294497E-004,10,5.5300619E-004,-1.6669382086712146,0.32499308281959943,0.18154232541850848,152.31459113761332,0.025684327,
2,1,0,1,0,4.256930506764539E+004,2.7202683E-002,2.6830625E-002,2.170681499027546E+001,2.200000000000000E+001,8.6620077E-004,10,5.8240740E-004,-1.6634038952753378,0.33294121456778253,0.17720846028807996,149.92786117232043,0.026830625,
2,1,0,1,0,4.256930706764536E+004,2.8401233E-002,2.8053276E-002,2.189197137620720E+001,2.200000000000000E+001,9.0981770E-004,10,6.1414152E-004,-1.6597151283699945,0.34112835434650296,0.17295542644945436,147.57943508881607,0.028053276,
2,1,0,1,0,4.256930906764534E+004,2.9608110E-002,2.9257897E-002,2.208062520374855E+001,2.200000000000000E+001,9.5381192E-004,10,6.4603268E-004,-1.655988633900538,0.3481127023593848,0.16948534081094674,145.78513898025793,0.029257897,
2,1,0,1,0,4.256931106764544E+004,3.0806661E-002,3.0479483E-002,2.224284805357445E+001,2.200000000000000E+001,9.9815323E-004,10,6.7795051E-004,-1.6528096049155192,0.3562775343859065,0.16560123585028913,143.55227810981765,0.030479483,
2,1,0,1,0,4.256931306764542E+004,3.2005213E-002,3.1651232E-002,2.240708587691191E+001,2.200000000000000E+001,1.0428197E-003,10,7.0921186E-004,-1.6496146213707983,0.3649170501890948,0.16168057910538036,141.21714098777238,0.031651232,
2,1,0,1,0,4.256931506764551E+004,3.3203762E-002,3.2827225E-002,2.257817916944623E+001,2.200000000000000E+001,1.0878242E-003,10,7.4117898E-004,-1.6463110849330815,0.3729853919178589,0.15818313874607007,139.2451248514222,0.032827225,
2,1,0,1,0,4.256931706764537E+004,3.4402318E-002,3.4027606E-002,2.274619740454688E+001,2.200000000000000E+001,1.1331682E-003,10,7.7399868E-004,-1.6430911961169683,0.38384557651486,0.15370764601664205,136.33766377160546,0.034027606,
2,1,0,1,0,4.256931906764547E+004,3.5600867E-002,3.5269339E-002,2.290683084684957E+001,2.200000000000000E+001,1.1788392E-003,10,8.0790877E-004,-1.6400349911654544,0.38978577259718994,0.15136519634073822,135.19206348703435,0.035269339,
2,1,0,1,0,4.256932106764545E+004,3.6799423E-002,3.6466539E-002,2.306757121615951E+001,2.200000000000000E+001,1.2248310E-003,10,8.4119447E-004,-1.636998129923988,0.3954188451735691,0.14920887236444672,134.18289243635382,0.036466539,
2,1,0,1,0,4.256932306764543E+004,3.8009070E-002,3.7681766E-002,2.323269166838787E+001,2.200000000000000E+001,1.2711477E-003,10,8.7544887E-004,-1.6339004712583818,0.40702194816659804,0.144955328000766,131.27010041724932,0.037681766,
2,1,0,1,0,4.256932506764540E+004,3.9207619E-002,3.8842913E-002,2.338742389240201E+001,2.200000000000000E+001,1.3177807E-003,10,9.0843567E-004,-1.6310176127752525,0.41819874356240316,0.1410812464365907,128.62297437064257,0.038842913,
2,1,0,1,0,4.256932706764538E+004,4.0406171E-002,4.0078282E-002,2.354052949738173E+001,2.200000000000000E+001,1.3647194E-003,10,9.4346399E-004,-1.628183772792294,0.4217686448726674,0.13988711754002525,128.39534242952084,0.040078282,
2,1,0,1,0,4.256932906764536E+004,4.1604724E-002,4.1218221E-002,2.369081213283869E+001,2.200000000000000E+001,1.4119642E-003,10,9.7649312E-004,-1.6254200511909158,0.4238995463473706,0.1391839187099568,128.61616033012803,0.041218221,
2,1,0,1,0,4.256933106764540E+004,4.2803280E-002,4.2453602E-002,2.384183464489053E+001,2.200000000000000E+001,1.4595098E-003,10,1.0121717E-003,-1.6226603283992844,0.43177424108057083,0.13664548364984644,127.10481249659613,0.042453602,
2,1,0,1,0,4.256933306764544E+004,4.4001829E-002,4.3667756E-002,2.398614217092603E+001,2.200000000000000E+001,1.5073507E-003,10,1.0474210E-003,-1.6200395964926344,0.43924297500952336,0.13432201163540702,125.73173139977635,0.043667756,
2,1,0,1,0,4.256933506764536E+004,4.5203153E-002,4.4879802E-002,2.414076953464081E+001,2.200000000000000E+001,1.5554937E-003,10,1.0834329E-003,-1.61724889002486,0.44488545339637753,0.1326184067147573,124.90305588566451,0.044879802,
2,1,0,1,0,4.256933706764551E+004,4.6407256E-002,4.6039887E-002,2.429885847742362E+001,2.200000000000000E+001,1.6039510E-003,10,1.1187167E-003,-1.6144141284017146,0.455893852808711,0.12941609025106965,122.61215868925574,0.046039887,
2,1,0,1,0,4.256933906764543E+004,4.7605809E-002,4.7229670E-002,2.444627621604337E+001,2.200000000000000E+001,1.6527150E-003,10,1.1545896E-003,-1.6117872854969868,0.46235336314743686,0.12760802603091667,121.61945726459022,0.04722967,
2,1,0,1,0,4.256934106764547E+004,4.8804354E-002,4.8423681E-002,2.459203044118158E+001,2.200000000000000E+001,1.7017698E-003,10,1.1908367E-003,-1.6092056122536909,0.4601836609489063,0.12820968019234108,122.94117721789173,0.048423681,
2,1,0,1,0,4.256934306764539E+004,5.0002918E-002,4.9638912E-002,2.473468140057389E+001,2.200000000000000E+001,1.7511162E-003,10,1.2278027E-003,-1.6066936792704414,0.4618204484471678,0.12775527848189164,123.28955384921181,0.049638912,
2,1,0,1,0,4.256934506764542E+004,5.1201463E-002,5.0845653E-002,2.487125235299271E+001,2.200000000000000E+001,1.8007383E-003,10,1.2645951E-003,-1.6043023459604406,0.4715382617751116,0.1251224021098389,121.48286507647586,0.050845653,
2,1,0,1,0,4.256934706764546E+004,5.2400019E-002,5.2052401E-002,2.500923536966242E+001,2.200000000000000E+001,1.8506353E-003,10,1.3017907E-003,-1.6018995861508516,0.47885986227038013,0.12320932416483603,120.31200369556561,0.052052401,
2,1,0,1,0,4.256934906764538E+004,5.3598564E-002,5.3249586E-002,2.516414363102774E+001,2.200000000000000E+001,1.9008267E-003,10,1.3399803E-003,-1.59921784462895,0.48220164371674207,0.12235545185046724,120.16685479666471,0.053249586,
2,1,0,1,0,4.256935106764542E+004,5.4808218E-002,5.4477543E-002,2.532407074049110E+001,2.200000000000000E+001,1.9513300E-003,10,1.3795932E-003,-1.5964664819866894,0.48076886038833094,0.1227200945426124,121.23338693107111,0.054477543,
2,1,0,1,0,4.256935306764557E+004,5.6006771E-002,5.5650357E-002,2.546636590775514E+001,2.200000000000000E+001,2.0021347E-003,10,1.4172123E-003,-1.5940330251507902,0.48089377027525837,0.12268821857731498,121.86600804454179,0.055650357,
2,1,0,1,0,4.256935506764546E+004,5.7205323E-002,5.6854974E-002,2.560431582646231E+001,2.200000000000000E+001,2.0532189E-003,10,1.4557327E-003,-1.5916868244678157,0.47982524621775985,0.12296143328236617,122.82605165667735,0.056854974,
2,1,0,1,0,4.256935706764553E+004,5.8403868E-002,5.8034148E-002,2.574689003369872E+001,2.200000000000000E+001,2.1045848E-003,10,1.4941988E-003,-1.5892752218760806,0.4872875575625369,0.12107840449512838,121.65246054466029,0.058034148,
2,1,0,1,0,4.256935906764542E+004,5.9602432E-002,5.9252556E-002,2.590017602344346E+001,2.200000000000000E+001,2.1562451E-003,10,1.5346516E-003,-1.5866972843453733,0.49716583848953183,0.11867267505597588,119.92309606250456,0.059252556,
2,1,0,1,0,4.256936106764548E+004,6.0800985E-002,6.0444456E-002,2.604102015660868E+001,2.200000000000000E+001,2.2082001E-003,10,1.5740353E-003,-1.5843420062901934,0.4970859809183417,0.11869173999033411,120.62151799170157,0.060444456,
2,1,0,1,0,4.256936306764549E+004,6.2005084E-002,6.1667103E-002,2.619017125417798E+001,2.200000000000000E+001,2.2604472E-003,10,1.6150720E-003,-1.5818616617694476,0.4989981020280873,0.11823692266604861,120.79926344917732,0.061667103,
2,1,0,1,0,4.256936506764544E+004,6.3209176E-002,6.2869601E-002,2.633444212625428E+001,2.200000000000000E+001,2.3129859E-003,10,1.6556359E-003,-1.5794758773845567,0.5027399696071465,0.11735689136891993,120.55637743561512,0.062869601,
2,1,0,1,0,4.256936706764545E+004,6.4407736E-002,6.4042412E-002,2.647111944440337E+001,2.200000000000000E+001,2.3658050E-003,10,1.6952744E-003,-1.577227692312283,0.5051769783984958,0.11679075358311235,120.67676541817323,0.064042412,
2,1,0,1,0,4.256936906764563E+004,6.5606281E-002,6.5232180E-002,2.662213994314294E+001,2.200000000000000E+001,2.4189113E-003,10,1.7366202E-003,-1.5747570379618172,0.5032039445264591,0.11724868344488444,121.81451762220934,0.06523218,
2,1,0,1,0,4.256937106764552E+004,6.6804841E-002,6.6434696E-002,2.676153918811019E+001,2.200000000000000E+001,2.4723103E-003,10,1.7778947E-003,-1.5724889117682184,0.5028672299615808,0.11732719192003745,122.58766993786485,0.066434696,
2,1,0,1,0,4.256937306764547E+004,6.8003379E-002,6.7644604E-002,2.690549179456309E+001,2.200000000000000E+001,2.5259922E-003,10,1.8200113E-003,-1.5701590652523894,0.5068582907420622,0.11640334404636347,122.27379820529846,0.067644604,
2,1,0,1,0,4.256937506764548E+004,6.9201931E-002,6.8865135E-002,2.706019096449012E+001,2.200000000000000E+001,2.5799714E-003,10,1.8635037E-003,-1.5676691428998275,0.5060471771747342,0.11658992019162621,123.12648600484783,0.068865135,
2,1,0,1,0,4.256937706764555E+004,7.0406042E-002,7.0040070E-002,2.720990524730760E+001,2.200000000000000E+001,2.6342547E-003,10,1.9057837E-003,-1.5652729705555273,0.5124719923349653,0.11512824287465846,122.24852887536554,0.07004007,
2,1,0,1,0,4.256937906764552E+004,7.1607366E-002,7.1233027E-002,2.736283558814068E+001,2.200000000000000E+001,2.6888472E-003,10,1.9491375E-003,-1.5628388990399478,0.5112499284497125,0.11540343913378825,123.16749438149434,0.071233027,
2,1,0,1,0,4.256938106764562E+004,7.2805919E-002,7.2445072E-002,2.750527133502897E+001,2.200000000000000E+001,2.7437313E-003,10,1.9926215E-003,-1.560584066448642,0.5119674343825198,0.11524170491656265,123.65628146751135,0.072445072,
2,1,0,1,0,4.256938306764548E+004,7.4004471E-002,7.3677264E-002,2.765742491434015E+001,2.200000000000000E+001,2.7989112E-003,10,2.0377233E-003,-1.5581882579777384,0.5111777845425723,0.11541972633414845,124.55428207050377,0.073677264,
2,1,0,1,0,4.256938506764558E+004,7.5203024E-002,7.4888244E-002,2.780257956186932E+001,2.200000000000000E+001,2.8543868E-003,10,2.0820864E-003,-1.555914907768508,0.5129073868538916,0.1150305133289237,124.82688759415329,0.074888244,
2,1,0,1,0,4.256938706764556E+004,7.6401576E-002,7.6014400E-002,2.794144732670657E+001,2.200000000000000E+001,2.9101449E-003,10,2.1239524E-003,-1.5537511018108674,0.5167361240867605,0.11417819898748523,124.58215525331485,0.0760144,
2,1,0,1,0,4.256938906764553E+004,7.7600129E-002,7.7237047E-002,2.809165762613215E+001,2.200000000000000E+001,2.9661949E-003,10,2.1697166E-003,-1.551422633292475,0.512717863670564,0.11507303369072623,126.21925965288585,0.077237047,
2,1,0,1,0,4.256939106764551E+004,7.8804217E-002,7.8424707E-002,2.825087659185141E+001,2.200000000000000E+001,3.0225543E-003,10,2.2155668E-003,-1.548968071982682,0.517181594092591,0.11407985255839795,125.79645839753081,0.078424707,
2,1,0,1,0,4.256939306764549E+004,8.0008321E-002,7.9652652E-002,2.840981394011118E+001,2.200000000000000E+001,3.0792307E-003,10,2.2629171E-003,-1.5465316105237243,0.5145248468280518,0.11466890348196754,127.11308767158172,0.079652652,
2,1,0,1,0,4.256939506764547E+004,8.1206873E-002,8.0859385E-002,2.856210801502067E+001,2.200000000000000E+001,3.1362148E-003,10,2.3095144E-003,-1.544209742781494,0.51182462523823,0.11527385962044773,128.4513086383431,0.080859385,
2,1,0,1,0,4.256939706764556E+004,8.2405426E-002,8.2021601E-002,2.871401373545336E+001,2.200000000000000E+001,3.1935063E-003,10,2.3551695E-003,-1.5419060962069941,0.5129850706486307,0.11501309370543468,128.8458560150358,0.082021601,
2,1,0,1,0,4.256939906764554E+004,8.3603986E-002,8.3246365E-002,2.886118393018842E+001,2.200000000000000E+001,3.2510934E-003,10,2.4025887E-003,-1.5396858574489856,0.5196257983544793,0.11354324628768964,127.89230108726859,0.083246365,
2,1,0,1,0,4.256940106764564E+004,8.4802531E-002,8.4420241E-002,2.901422113221557E+001,2.200000000000000E+001,3.3089819E-003,10,2.4493875E-003,-1.537389083294213,0.5258163976113096,0.1122064664929175,127.06551917826903,0.084420241,
2,1,0,1,0,4.256940306764550E+004,8.6001083E-002,8.5597284E-002,2.917238131703601E+001,2.200000000000000E+001,3.3671861E-003,10,2.4970765E-003,-1.5350281183367143,0.5240996848521398,0.11257400396385511,128.1523710288843,0.085597284,
2,1,0,1,0,4.256940506764560E+004,8.7207958E-002,8.6828418E-002,2.932746603298494E+001,2.200000000000000E+001,3.4257013E-003,10,2.5464576E-003,-1.53272545953677,0.5311822719682003,0.11107298400864568,127.10093704438496,0.086828418,
2,1,0,1,0,4.256940706764557E+004,8.8406518E-002,8.8042587E-002,2.948092939663263E+001,2.200000000000000E+001,3.4845260E-003,10,2.5955774E-003,-1.5304588293114032,0.5248296754914641,0.11241742369989058,129.32398483019543,0.088042587,
2,1,0,1,0,4.256940906764555E+004,8.9605063E-002,8.9270532E-002,2.963191485570547E+001,2.200000000000000E+001,3.5436542E-003,10,2.6452567E-003,-1.528240282897404,0.5248656293276449,0.1124097229905857,130.0106774989388,0.089270532,
2,1,0,1,0,4.256941106764553E+004,9.0803616E-002,9.0400934E-002,2.978488014265895E+001,2.200000000000000E+001,3.6030905E-003,10,2.6925809E-003,-1.5260041432061158,0.5291930730373036,0.1114904994152125,129.6263954678415,0.090400934,
2,1,0,1,0,4.256941306764551E+004,9.2002168E-002,9.1637373E-002,2.993618736705852E+001,2.200000000000000E+001,3.6628274E-003,10,2.7432735E-003,-1.5238035116377266,0.524186720010797,0.11255531234897506,131.57178120410433,0.091637373,
2,1,0,1,0,4.256941506764560E+004,9.3200728E-002,9.2835635E-002,3.010130653820107E+001,2.200000000000000E+001,3.7228847E-003,10,2.7944739E-003,-1.5214146535750424,0.5286885060807274,0.1115969031318246,131.1238519413938,0.092835635,
2,1,0,1,0,4.256941706764553E+004,9.4399281E-002,9.4044484E-002,3.026547548505999E+001,2.200000000000000E+001,3.7832691E-003,10,2.8463011E-003,-1.5190524987243132,0.5298662439420413,0.11134885581889159,131.48287283963262,0.094044484,
2,1,0,1,0,4.256941906764568E+004,9.5603369E-002,9.5216244E-002,3.041925242998536E+001,2.200000000000000E+001,3.8439687E-003,10,2.8964069E-003,-1.5168514631798506,0.533755505574809,0.11053750150354336,131.2012520697543,0.095216244,
2,1,0,1,0,4.256942106764560E+004,9.6807472E-002,9.6396476E-002,3.058635246670912E+001,2.200000000000000E+001,3.9049920E-003,10,2.9484166E-003,-1.5144723111170564,0.5334995548768462,0.11059053275802572,131.92048627300758,0.096396476,
2,1,0,1,0,4.256942306764564E+004,9.8006018E-002,9.7657293E-002,3.074164668263666E+001,2.200000000000000E+001,3.9663333E-003,10,3.0021460E-003,-1.5122728731398274,0.5364198596396705,0.10998847067226795,131.90040378219598,0.097657293,
2,1,0,1,0,4.256942506764556E+004,9.9204585E-002,9.8838590E-002,3.088995060904170E+001,2.200000000000000E+001,4.0279794E-003,10,3.0531192E-003,-1.5101827861057295,0.5383331733873035,0.10959755578271317,132.14776856398532,0.09883859,
2,1,0,1,0,4.256942706764559E+004,1.0040314E-001,1.0004852E-001,3.105065550530958E+001,2.200000000000000E+001,4.0899375E-003,10,3.1065722E-003,-1.507929227070852,0.536157867119359,0.11004221632891842,133.38761141393317,0.10004852,
2,1,0,1,0,4.256942906764563E+004,1.0160168E-001,1.0124359E-001,3.120344418494255E+001,2.200000000000000E+001,4.1522067E-003,10,3.1591489E-003,-1.5057974666238418,0.5364868723781533,0.10997473197892658,134.02930812484527,0.10124359,
2,1,0,1,0,4.256943106764555E+004,1.0280022E-001,1.0240473E-001,3.136347403253126E+001,2.200000000000000E+001,4.2147879E-003,10,3.2117681E-003,-1.5035758379010145,0.5358615231385057,0.11010307225351969,134.85265946500706,0.10240473,
2,1,0,1,0,4.256943306764559E+004,1.0400988E-001,1.0364541E-001,3.153421643210794E+001,2.200000000000000E+001,4.2777010E-003,10,3.2683767E-003,-1.5012179559641319,0.5380846110129112,0.10964818318988184,134.93768904441734,0.10364541,
2,1,0,1,0,4.256943506764574E+004,1.0520844E-001,1.0488079E-001,3.170838313632544E+001,2.200000000000000E+001,4.3409606E-003,10,3.3256002E-003,-1.4988259028128543,0.5377892128104155,0.1097084110179038,135.71698855900775,0.10488079,
2,1,0,1,0,4.256943706764566E+004,1.0640700E-001,1.0603663E-001,3.187841563754608E+001,2.200000000000000E+001,4.4045635E-003,10,3.3802795E-003,-1.4965032712461144,0.5359314213145351,0.11008871219993879,136.85484533250522,0.10603663,
2,1,0,1,0,4.256943906764570E+004,1.0760554E-001,1.0723701E-001,3.203349699700880E+001,2.200000000000000E+001,4.4684904E-003,10,3.4351766E-003,-1.494395648173399,0.5376879102205991,0.10972908052887753,137.12034224162477,0.10723701,
2,1,0,1,0,4.256944106764559E+004,1.0880409E-001,1.0843845E-001,3.218533353259164E+001,2.200000000000000E+001,4.5327251E-003,10,3.4901279E-003,-1.4923419859722173,0.5442561248074494,0.10840484343813937,136.15534063051456,0.10843845,
2,1,0,1,0,4.256944306764565E+004,1.1000265E-001,1.0965262E-001,3.235409503512915E+001,2.200000000000000E+001,4.5972816E-003,10,3.5477113E-003,-1.49007074316819,0.5521028286582972,0.10686415091076408,134.91217530973137,0.10965262,
2,1,0,1,0,4.256944506764566E+004,1.1120120E-001,1.1080529E-001,3.251200915955837E+001,2.200000000000000E+001,4.6621631E-003,10,3.6025026E-003,-1.4879561913790595,0.5585265383484069,0.10563508794849064,134.04621543366935,0.11080529,
2,1,0,1,0,4.256944706764561E+004,1.1240808E-001,1.1204170E-001,3.268489865710353E+001,2.200000000000000E+001,4.7273794E-003,10,3.6620717E-003,-1.4856528572707708,0.5586991430780632,0.10560245300350556,134.6757250114301,0.1120417,
2,1,0,1,0,4.256944906764562E+004,1.1360662E-001,1.1323573E-001,3.283998971846358E+001,2.200000000000000E+001,4.7929217E-003,10,3.7186604E-003,-1.483596987521392,0.5530414645823646,0.10668277837820805,136.72325731727818,0.11323573,
2,1,0,1,0,4.256945106764557E+004,1.1480517E-001,1.1443504E-001,3.299736778727844E+001,2.200000000000000E+001,4.8587765E-003,10,3.7760551E-003,-1.4815207025782922,0.5559980714471126,0.10611547598796334,136.66140990682757,0.11443504,
2,1,0,1,0,4.256945306764558E+004,1.1600373E-001,1.1559620E-001,3.315983981721932E+001,2.200000000000000E+001,4.9249516E-003,10,3.8331514E-003,-1.4793875760308643,0.5613101612517993,0.10511122739774002,136.03813319486173,0.1155962,
2,1,0,1,0,4.256945506764576E+004,1.1720229E-001,1.1686762E-001,3.333050638106113E+001,2.200000000000000E+001,4.9914606E-003,10,3.8952569E-003,-1.4771580881747535,0.5672997076174545,0.10400146379025685,135.27223555189764,0.11686762,
2,1,0,1,0,4.256945706764565E+004,1.1840083E-001,1.1805845E-001,3.350061126798386E+001,2.200000000000000E+001,5.0583081E-003,10,3.9550303E-003,-1.4749472685485163,0.5647708641636344,0.104467145427859,136.5367031875932,0.11805845,
2,1,0,1,0,4.256945906764560E+004,1.1959938E-001,1.1915597E-001,3.365283624496720E+001,2.200000000000000E+001,5.1254779E-003,10,4.0099365E-003,-1.4729783277659831,0.5510346563932911,0.10707130543507921,140.67226739860928,0.11915597,
2,1,0,1,0,4.256946106764558E+004,1.2080903E-001,1.2043271E-001,3.382170540384124E+001,2.200000000000000E+001,5.1929704E-003,10,4.0732399E-003,-1.4708044976015417,0.5460736055412293,0.10804404278343283,142.69417474684892,0.12043271,
2,1,0,1,0,4.256946306764567E+004,1.2200758E-001,1.2160764E-001,3.397890474605885E+001,2.200000000000000E+001,5.2607860E-003,10,4.1320943E-003,-1.4687906240075543,0.541988494459716,0.10885839939981466,144.5112217092226,0.12160764,
2,1,0,1,0,4.256946506764565E+004,1.2320615E-001,1.2280908E-001,3.414710336592452E+001,2.200000000000000E+001,5.3289263E-003,10,4.1935747E-003,-1.4666461307979717,0.5415006693205655,0.1089564673558553,145.39811736842077,0.12280908,
2,1,0,1,0,4.256946706764575E+004,1.2440470E-001,1.2398294E-001,3.434049252917362E+001,2.200000000000000E+001,5.3974316E-003,10,4.2576352E-003,-1.4641934802534855,0.5269563414427626,0.11196373467764503,150.19203726531308,0.12398294,
2,1,0,1,0,4.256946906764561E+004,1.2560323E-001,1.2520666E-001,3.453119647585692E+001,2.200000000000000E+001,5.4663219E-003,10,4.3235361E-003,-1.461788373464619,0.5179354500161493,0.1139138091400393,153.60888679564246,0.12520666,
2,1,0,1,0,4.256947106764570E+004,1.2680179E-001,1.2641127E-001,3.470967090212635E+001,2.200000000000000E+001,5.5355793E-003,10,4.3876939E-003,-1.4595495040487867,0.5106499782499619,0.11553902381861972,156.59773651204466,0.12641127,
2,1,0,1,0,4.256947306764568E+004,1.2800312E-001,1.2765302E-001,3.489564368294339E+001,2.200000000000000E+001,5.6052008E-003,10,4.4545340E-003,-1.457228786294305,0.506121032821081,0.11657290682258033,158.80920073584804,0.12765302,
2,1,0,1,0,4.256947506764566E+004,1.2920722E-001,1.2880142E-001,3.510150603080791E+001,2.200000000000000E+001,5.6752232E-003,10,4.5211241E-003,-1.4546742497211274,0.512321581692829,0.11516204295952231,157.74182571762802,0.12880142,
2,1,0,1,0,4.256947706764564E+004,1.3040577E-001,1.3001241E-001,3.529323245667746E+001,2.200000000000000E+001,5.7456400E-003,10,4.5885583E-003,-1.4523085634080022,0.5155339557908248,0.11444444994800484,157.59066284017888,0.13001241,
2,1,0,1,0,4.256947906764573E+004,1.3160431E-001,1.3125838E-001,3.549018878572510E+001,2.200000000000000E+001,5.8164457E-003,10,4.6583847E-003,-1.4498916904698034,0.5101537198994742,0.11565141583526226,160.10919423314323,0.13125838,
2,1,0,1,0,4.256948106764571E+004,1.3280287E-001,1.3245136E-001,3.567838614599577E+001,2.200000000000000E+001,5.8876332E-003,10,4.7256504E-003,-1.4475947984590356,0.503861968434628,0.11709556127702614,163.00599344206975,0.13245136,
2,1,0,1,0,4.256948306764581E+004,1.3400143E-001,1.3364856E-001,3.586516507466644E+001,2.200000000000000E+001,5.9591993E-003,10,4.7933278E-003,-1.4453271659200886,0.512484158106759,0.11512550986543728,161.17790036466886,0.13364856,
2,1,0,1,0,4.256948506764567E+004,1.3519999E-001,1.3482349E-001,3.604671908997824E+001,2.200000000000000E+001,6.0311328E-003,10,4.8599443E-003,-1.443134257878289,0.5164916790722694,0.1142322372085001,160.7655647546951,0.13482349,
2,1,0,1,0,4.256948706764576E+004,1.3639852E-001,1.3601962E-001,3.624805607853637E+001,2.200000000000000E+001,6.1034500E-003,10,4.9304469E-003,-1.4407152789413165,0.5156410070470212,0.11442069035176598,161.92940711138624,0.13601962,
2,1,0,1,0,4.256948906764574E+004,1.3760817E-001,1.3722001E-001,3.645512039214373E+001,2.200000000000000E+001,6.1761718E-003,10,5.0023720E-003,-1.438241463179361,0.5114190173361253,0.11536528365198201,164.1375719198728,0.13722001,
2,1,0,1,0,4.256949106764572E+004,1.3880673E-001,1.3844690E-001,3.665614424521732E+001,2.200000000000000E+001,6.2493025E-003,10,5.0749294E-003,-1.4358532191635531,0.5126812856587858,0.11508124374812338,164.61696689195622,0.1384469,
2,1,0,1,0,4.256949306764570E+004,1.4000529E-001,1.3963561E-001,3.684031163942484E+001,2.200000000000000E+001,6.3228160E-003,10,5.1442194E-003,-1.4336767046774117,0.5073610146202242,0.11628800459602393,167.22344487649934,0.13963561,
2,1,0,1,0,4.256949506764568E+004,1.4120384E-001,1.4086567E-001,3.704589155937225E+001,2.200000000000000E+001,6.3967216E-003,10,5.2184942E-003,-1.4312599488730302,0.5068663532436564,0.11640149246923485,168.31416011893148,0.14086567,
2,1,0,1,0,4.256949706764577E+004,1.4240238E-001,1.4199503E-001,3.724486096700031E+001,2.200000000000000E+001,6.4710313E-003,10,5.2885851E-003,-1.4289336425839354,0.5153529420561751,0.11448464767582293,166.43536690542902,0.14199503,
2,1,0,1,0,4.256949906764569E+004,1.4360094E-001,1.4328659E-001,3.745174834008012E+001,2.200000000000000E+001,6.5457481E-003,10,5.3663333E-003,-1.4265279035526017,0.5186990509562518,0.11374611133610149,166.23928577661985,0.14328659,
2,1,0,1,0,4.256950106764585E+004,1.4480504E-001,1.4446153E-001,3.765842534063574E+001,2.200000000000000E+001,6.6208798E-003,10,5.4401937E-003,-1.4241378436441083,0.516291762618717,0.11427646976341878,167.8807038565453,0.14446153,
2,1,0,1,0,4.256950306764577E+004,1.4600915E-001,1.4562902E-001,3.786545416878323E+001,2.200000000000000E+001,6.6964249E-003,10,5.5143088E-003,-1.4217568297593866,0.5190887718428664,0.11366071315805674,167.87202616472578,0.14562902,
2,1,0,1,0,4.256950506764581E+004,1.4720769E-001,1.4684954E-001,3.805781475082057E+001,2.200000000000000E+001,6.7723664E-003,10,5.5887727E-003,-1.419556152173704,0.5250713160526272,0.11236568861454717,166.82442525958393,0.14684954,
2,1,0,1,0,4.256950706764573E+004,1.4840624E-001,1.4804676E-001,3.825201811517286E+001,2.200000000000000E+001,6.8486943E-003,10,5.6630876E-003,-1.4173456472250618,0.5234270115541753,0.11271867652533907,168.25414396947355,0.14804676,
2,1,0,1,0,4.256950906764576E+004,1.4960478E-001,1.4926304E-001,3.845657136415446E+001,2.200000000000000E+001,6.9254246E-003,10,5.7401448E-003,-1.4150294383503874,0.533670412600999,0.11055512654794974,165.88415734799634,0.14926304,
2,1,0,1,0,4.256951106764580E+004,1.5080336E-001,1.5044963E-001,3.865477034325394E+001,2.200000000000000E+001,7.0025558E-003,10,5.8155959E-003,-1.4127969026276355,0.5414500670338321,0.10896665009797371,164.3657579436249,0.15044963,
2,1,0,1,0,4.256951306764572E+004,1.5200190E-001,1.5161818E-001,3.885023743493707E+001,2.200000000000000E+001,7.0800795E-003,10,5.8904025E-003,-1.4106063226451035,0.5435433515303298,0.10854699967148394,164.5466528741854,0.15161818,
2,1,0,1,0,4.256951506764576E+004,1.5320599E-001,1.5281539E-001,3.905500842713644E+001,2.200000000000000E+001,7.1580024E-003,10,5.9682061E-003,-1.4083232641479466,0.5468028615756764,0.10789994739600411,164.36077858215222,0.15281539,
2,1,0,1,0,4.256951706764568E+004,1.5440732E-001,1.5403485E-001,3.924648746185846E+001,2.200000000000000E+001,7.2363275E-003,10,6.0453271E-003,-1.406199206286752,0.559023050514563,0.10554126515121759,161.5635575051392,0.15403485,
2,1,0,1,0,4.256951906764568E+004,1.5560588E-001,1.5524586E-001,3.944613336440580E+001,2.200000000000000E+001,7.3150448E-003,10,6.1238487E-003,-1.4039955612961967,0.5708652109767567,0.10335189264563932,158.97879589544553,0.15524586,
2,1,0,1,0,4.256952106764587E+004,1.5680443E-001,1.5645260E-001,3.963796613117054E+001,2.200000000000000E+001,7.3941485E-003,10,6.2014628E-003,-1.401888637755649,0.5742778242431037,0.10273772990932012,158.80085114942725,0.1564526,
2,1,0,1,0,4.256952306764576E+004,1.5800299E-001,1.5759359E-001,3.982114252696431E+001,2.200000000000000E+001,7.4736290E-003,10,6.2755570E-003,-1.3998862835844077,0.5857129495353816,0.10073193711493303,156.47461108640684,0.15759359,
2,1,0,1,0,4.256952506764582E+004,1.5920153E-001,1.5883213E-001,4.000258758664131E+001,2.200000000000000E+001,7.5534694E-003,10,6.3536963E-003,-1.3979119152157118,0.5968418927871552,0.09885365071221716,154.2560107810247,0.15883213,
2,1,0,1,0,4.256952706764571E+004,1.6040008E-001,1.6007070E-001,4.018431646707973E+001,2.200000000000000E+001,7.6336735E-003,10,6.4323316E-003,-1.3959434145975307,0.6066280790201497,0.09725893350551658,152.4809669075405,0.1600707,
2,1,0,1,0,4.256952906764578E+004,1.6160420E-001,1.6119578E-001,4.037116846690583E+001,2.200000000000000E+001,7.7142469E-003,10,6.5076621E-003,-1.3939286805776543,0.621457420132425,0.09493812140408238,149.49098708502103,0.16119578,
2,1,0,1,0,4.256953106764579E+004,1.6280830E-001,1.6243328E-001,4.055996402435829E+001,2.200000000000000E+001,7.7951937E-003,10,6.5882881E-003,-1.391902438882551,0.6359022870881684,0.09278155024440035,146.73801856163306,0.16243328,
2,1,0,1,0,4.256953306764574E+004,1.6400683E-001,1.6365592E-001,4.073059533950345E+001,2.200000000000000E+001,7.8764996E-003,10,6.6658030E-003,-1.3900792419942472,0.6422611106220343,0.09186294954533071,145.90816617653502,0.16365592,
2,1,0,1,0,4.256953506764575E+004,1.6520539E-001,1.6482343E-001,4.090653049863045E+001,2.200000000000000E+001,7.9581542E-003,10,6.7423545E-003,-1.3882073537745963,0.6490072291016686,0.09090807829932122,145.01346129475283,0.16482343,
2,1,0,1,0,4.256953706764593E+004,1.6640393E-001,1.6599411E-001,4.106433587935214E+001,2.200000000000000E+001,8.0401376E-003,10,6.8164379E-003,-1.3865351964885597,0.6771344710508888,0.08713188077463267,139.55947169084808,0.16599411,
2,1,0,1,0,4.256953906764582E+004,1.6760251E-001,1.6723587E-001,4.123603158858077E+001,2.200000000000000E+001,8.1224553E-003,10,6.8961433E-003,-1.3847231363591437,0.698173865835436,0.08450617086533381,135.90658381595125,0.16723587,
2,1,0,1,0,4.256954106764577E+004,1.6880105E-001,1.6842245E-001,4.140189359088746E+001,2.200000000000000E+001,8.2051093E-003,10,6.9730082E-003,-1.382979795177007,0.7173449104473426,0.08224774322746234,132.77335139473146,0.16842245,
2,1,0,1,0,4.256954306764575E+004,1.7000793E-001,1.6963027E-001,4.157058280126921E+001,2.200000000000000E+001,8.2880976E-003,10,7.0516295E-003,-1.381213886833669,0.7451547115860645,0.07917818821063116,128.2957254861854,0.16963027,
2,1,0,1,0,4.256954506764584E+004,1.7120646E-001,1.7084865E-001,4.171831790440626E+001,2.200000000000000E+001,8.3714053E-003,10,7.1275183E-003,-1.3796732107815013,0.7681588602573375,0.07680702918695057,124.89161404183558,0.17084865,
2,1,0,1,0,4.256954706764582E+004,1.7240502E-001,1.7202997E-001,4.186421737819899E+001,2.200000000000000E+001,8.4550045E-003,10,7.2019002E-003,-1.378157023206591,0.8008988052612545,0.07366723437769906,120.20978646588698,0.17202997,
2,1,0,1,0,4.256954906764592E+004,1.7360358E-001,1.7324731E-001,4.200407633433736E+001,2.200000000000000E+001,8.5388878E-003,10,7.2770934E-003,-1.3767085609448497,0.8378073547343364,0.07042191700347215,115.30279271598913,0.17324731,
2,1,0,1,0,4.256955106764578E+004,1.7480214E-001,1.7441270E-001,4.213679285016337E+001,2.200000000000000E+001,8.6230459E-003,10,7.3491917E-003,-1.3753385228447224,0.883876993970569,0.06675136970695332,109.66151282811607,0.1744127,
2,1,0,1,0,4.256955306764587E+004,1.7600068E-001,1.7565548E-001,4.227095997250751E+001,2.200000000000000E+001,8.7074675E-003,10,7.4251262E-003,-1.37395788924151,0.9307219501418156,0.0633916498810521,104.44651343838633,0.17565548,
2,1,0,1,0,4.256955506764585E+004,1.7719923E-001,1.7686436E-001,4.239347031546970E+001,2.200000000000000E+001,8.7921480E-003,10,7.4978936E-003,-1.372701030773833,0.983459328245306,0.059992313159780736,99.12862782145014,0.17686436,
2,1,0,1,0,4.256955706764583E+004,1.7840333E-001,1.7803290E-001,4.251000531514484E+001,2.200000000000000E+001,8.8770697E-003,10,7.5681796E-003,-1.3715088407318203,1.0545340296871253,0.055948882007634204,92.68861121665581,0.1780329,
2,1,0,1,0,4.256955906764581E+004,1.7960744E-001,1.7923436E-001,4.262378184000659E+001,2.200000000000000E+001,8.9622131E-003,10,7.6396461E-003,-1.3703480196762308,1.1464895056232856,0.05146143921127723,85.45291549432159,0.17923436,
2,1,0,1,0,4.256956106764590E+004,1.8080600E-001,1.8045594E-001,4.272176584849774E+001,2.200000000000000E+001,9.0475688E-003,10,7.7093965E-003,-1.3693508046122516,1.248797478539602,0.047245450934924334,78.63392927088714,0.18045594,
2,1,0,1,0,4.256956306764588E+004,1.8200454E-001,1.8164361E-001,4.281720431976839E+001,2.200000000000000E+001,9.1331191E-003,10,7.7774716E-003,-1.3683816926729402,1.3545652604675593,0.04355641010580383,72.65531264327751,0.18164361,
2,1,0,1,0,4.256956506764598E+004,1.8320309E-001,1.8288960E-001,4.289780680338561E+001,2.200000000000000E+001,9.2188427E-003,10,7.8455629E-003,-1.367564911021233,1.5289608704759523,0.038588299504116026,64.48341719098532,0.1828896,
2,1,0,1,0,4.256956706764584E+004,1.8440165E-001,1.8407300E-001,4.296229364971316E+001,2.200000000000000E+001,9.3047088E-003,10,7.9081981E-003,-1.3669125407902698,1.7704801113838562,0.033324294139561936,55.78139003937312,0.184073,
2,1,0,1,0,4.256956906764593E+004,1.8560019E-001,1.8524259E-001,4.302483210215973E+001,2.200000000000000E+001,9.3907006E-003,10,7.9700314E-003,-1.3662808157650232,2.0818420252295167,0.028340286767674135,47.50329687288425,0.18524259,
2,1,0,1,0,4.256957106764591E+004,1.8680984E-001,1.8647587E-001,4.309179757949369E+001,2.200000000000000E+001,9.4768228E-003,10,8.0355806E-003,-1.3656053888874595,2.594356058156462,0.022741674110039134,38.16460613538856,0.18647587,
2,1,0,1,0,4.256957306764589E+004,1.8800838E-001,1.8761581E-001,4.312794409857850E+001,2.200000000000000E+001,9.5630456E-003,10,8.0914842E-003,-1.365241244101295,3.360708789139055,0.017555820424153618,29.48779469863046,0.18761581,
2,1,0,1,0,4.256957506764587E+004,1.8920694E-001,1.8883000E-001,4.315903997752400E+001,2.200000000000000E+001,9.6493354E-003,10,8.1497217E-003,-1.3649282242555978,4.563078268627295,0.01292986806858978,21.731660291700972,0.18883,
2,1,0,1,0,4.256957706764585E+004,1.9040549E-001,1.9005157E-001,4.317758990907009E+001,2.200000000000000E+001,9.7356737E-003,10,8.2059689E-003,-1.3647416028170567,7.204296879402332,0.008189557008496662,13.772348740190559,0.19005157,
2,1,0,1,0,4.256957906764583E+004,1.9160406E-001,1.9126892E-001,4.318455048484941E+001,2.200000000000000E+001,9.8220371E-003,10,8.2598627E-003,-1.3646715966860232,48.96748523487539,0.0012048811515846295,2.026751907858024,0.19126892,
2,1,0,1,0,4.256958106764586E+004,1.9280262E-001,1.9244492E-001,4.317957211782533E+001,2.200000000000000E+001,9.9084023E-003,10,8.3096894E-003,-1.364721665563346,-14.105709516965339,-0.004182703459832277,-7.034575231699924,0.19244492,
2,1,0,1,0,4.256958306764590E+004,1.9400114E-001,1.9363043E-001,4.316999247173487E+001,2.200000000000000E+001,9.9947508E-003,10,8.3590243E-003,-1.3648180270788328,-6.105996786680433,-0.00966263200935547,-16.245817123012298,0.19363043,
2,1,0,1,0,4.256958506764582E+004,1.9520806E-001,1.9481811E-001,4.315670950296840E+001,2.200000000000000E+001,1.0081080E-002,10,8.4077083E-003,-1.3649516756476334,-3.762572011614645,-0.015680763004102913,-26.34618295826545,0.19481811,
2,1,0,1,0,4.256958706764597E+004,1.9640657E-001,1.9608212E-001,4.311126706500855E+001,2.200000000000000E+001,1.0167345E-002,10,8.4533487E-003,-1.3654092127931814,-2.885720232304423,-0.02044550242241775,-34.32684012456721,0.19608212,
2,1,0,1,0,4.256958906764589E+004,1.9760513E-001,1.9725494E-001,4.306013691342537E+001,2.200000000000000E+001,1.0253515E-002,10,8.4938249E-003,-1.3659245936335116,-2.2150317813649423,-0.026636186666199047,-44.66288115472802,0.19725494,
2,1,0,1,0,4.256959106764593E+004,1.9880368E-001,1.9847225E-001,4.300239374736964E+001,2.200000000000000E+001,1.0339571E-002,10,8.5347816E-003,-1.3665073685520759,-1.8645523471385488,-0.031642983952981985,-52.99541006382881,0.19847225,
2,1,0,1,0,4.256959306764585E+004,2.0000224E-001,1.9962493E-001,4.292536841498475E+001,2.200000000000000E+001,1.0425494E-002,10,8.5689733E-003,-1.3672859687376153,-1.5140737956520225,-0.03896771753756703,-65.15600768695825,0.19962493,
2,1,0,1,0,4.256959506764589E+004,2.0120080E-001,2.0083274E-001,4.285625476472927E+001,2.200000000000000E+001,1.0511270E-002,10,8.6069386E-003,-1.367985784905982,-1.3360176745771153,-0.044161092418687535,-73.69072699440039,0.20083274,
2,1,0,1,0,4.256959706764593E+004,2.0239936E-001,2.0205431E-001,4.275038907428590E+001,2.200000000000000E+001,1.0596869E-002,10,8.6379005E-003,-1.3690599283733174,-1.1943550109677568,-0.04939904756810434,-82.24761807320489,0.20205431,
2,1,0,1,0,4.256959906764585E+004,2.0360897E-001,2.0327909E-001,4.265865777846841E+001,2.200000000000000E+001,1.0682268E-002,10,8.6716134E-003,-1.3699928134101511,-1.0570693510095017,-0.05581469176422055,-92.701650141842,0.20327909,
2,1,0,1,0,4.256960106764588E+004,2.0480753E-001,2.0440629E-001,4.253198197318446E+001,2.200000000000000E+001,1.0767445E-002,10,8.6938050E-003,-1.3712843788669444,-0.9603307397276761,-0.06143716696680021,-101.74359330319884,0.20440629,
